Repository: TonyR26/Esfuerzo-deformacion-polimeros

#Analisisi esfuerzo deformacion en polimeros

#Introduccion
El proyecto que se desarrollará tiene como objetivo principal analizar
el comportamiento de probetas sometidas a diferentes tipos de esfuerzos,
específicamente esfuerzos de tracción uniaxial y esfuerzos flexionarios.
Estos ensayos se llevarán a cabo siguiendo las normas ASTM D 638 - 08 y ASTM D 790 - 02,
respectivamente, que establecen los procedimientos y parámetros necesarios para realizar
pruebas mecánicas en materiales poliméricos. La investigación se centrará en comprender
cómo responden las probetas a estas cargas, evaluando sus propiedades mecánicas y su
capacidad para resistir y soportar los esfuerzos aplicados. Este proyecto permitirá
obtener información valiosa sobre las características de los materiales analizados y
contribuirá al desarrollo de futuras aplicaciones en diversos campos de la ingeniería y la industria.

#Instalacion
- Descargar el repositorio.
- Crear o activar el entorno virtual polimero-env
- Installar las librerias requeridas haciendo uso del requirement.txt
  Aplicando el comando: pip install requirement.txt
- Listo!!

#Carpetas y documentos
En el proyecto se encuntran 6 documentos

- Crpeta Flexion: Contien la data de muestra del ensayo realizado a flexion
- Carpeta Traccion: Contien la data de muestra del ensayo a traccion
- Carpeta Polimero Traccion: Contien la data limpia y el codigo principal para realizart el estudio de traccion
    El codigo principal tiene por nombre: Analisis_esfuerzo_deformacion.py
- Carpeta Polimero flexion: Contiene la data limpia u el codigo principal para realizar el estudio de flexion
    El codigo principal tiene por nombre: Analisis_flexion.py
- Polimero-env: El entorno virtual
- Requirement.txt: Acrivo en formatoi .txt con las librerias necesarias para correr el proyecto.

#Este proyecto aun se mantiene en desarrollo. Saludos

File: Polimeros-Traccion/Datos Anais.txt
Datos Anais



Material: Elastomero

Elastomero: Probeta 1

El esfuerzo a la fractura o último es: 20.153 MPa
Deformación a la fractura: 3.603 mm/mm

Elastomero: Probeta 2

El esfuerzo a la fractura o último es: 20.018 MPa
Deformación a la fractura: 3.517 mm/mm

Elastomero: Probeta 3

El esfuerzo a la fractura o último es: 16.268 MPa
Deformación a la fractura: 3.184 mm/mm


Material: ABS

ABS: Probeta 1

El módulo de elasticidad es: 1843.873 MPa
Ingrese el tipo de fractura que observa (Ductil, fragil:elastico o anelastico, comportamiento cauchoso): ductil
Desea calcular el esfuerzo de fluencia por metodo offset? (Si o No): no
El esfuerzo a la fluencia o maximo es: 49.509 MPa
Deformacion a la fluencia: 0.019008075933006536 mm/mm
El esfuerzo a la fractura o último es: 40.021 MPa
Deformación a la fractura: 0.103 mm/mm
Ductilidad medida por la gráfica es: 10.289 %
El área de tenacidad gráficamente es: 4.246 J/mm^2
El esfuerzo a la fluencia o máximo esfuerzo real es: 50.45 MPa
Deformación a la fluencia real: 0.018829679560513502 mm/mm


ABS:Probeta 2

El módulo de elasticidad es: 1752.23 MPa
Ingrese el tipo de fractura que observa (Ductil, fragil:elastico o anelastico, comportamiento cauchoso): ductil
Desea calcular el esfuerzo de fluencia por metodo offset? (Si o No): no
El esfuerzo a la fluencia o maximo es: 49.471 MPa
Deformacion a la fluencia: 0.02068366469117647 mm/mm
El esfuerzo a la fractura o último es: 40.038 MPa
Deformación a la fractura: 0.092 mm/mm
Ductilidad medida por la gráfica es: 9.12 %
El área de tenacidad gráficamente es: 3.74 J/mm^2
El esfuerzo a la fluencia o máximo esfuerzo real es: 50.494 MPa
Deformación a la fluencia real: 0.020472662273754192 mm/mm

ABS: Probetra 3

El módulo de elasticidad es: 1792.17 MPa
Ingrese el tipo de fractura que observa (Ductil, fragil:elastico o anelastico, comportamiento cauchoso): ductil
Desea calcular el esfuerzo de fluencia por metodo offset? (Si o No): no
El esfuerzo a la fluencia o maximo es: 50.803 MPa
Deformacion a la fluencia: 0.02010751778267974 mm/mm
El esfuerzo a la fractura o último es: 40.503 MPa
Deformación a la fractura: 0.108 mm/mm
Ductilidad medida por la gráfica es: 10.762 %
El área de tenacidad gráficamente es: 4.53 J/mm^2
El esfuerzo a la fluencia o máximo esfuerzo real es: 51.824 MPa
Deformación a la fluencia real: 0.019908031331841637 mm/mm

File: Polimeros-Traccion/Datos Widaly.txt
Datos Widaly

Material: Naylon 6 (Verificar curvas con teoria y los valores de esfuerzo maximo y fractura con referencias)

NYLON: Probeta 1

El módulo de elasticidad es: 1819.934 MPa
Ingrese el tipo de fractura que observa (Ductil, fragil:elastico o anelastico, comportamiento cauchoso): ductil?
Desea calcular el esfuerzo de fluencia por metodo offset? (Si o No): si
El esfuerzo de fluencia maximo es: 21.738 MPa
Deformacion a la fluencia maxima: 0.014 mm/mm
El esfuerzo a la fractura o último es: 29.071 MPa
Deformación a la fractura: 0.023 mm/mm
Ductilidad medida por la gráfica es: 2.232 %
El área de tenacidad gráficamente es: 0.39 J/mm^2
El esfuerzo a la fluencia o máximo esfuerzo real es: 29.731 MPa
Deformación a la fluencia real: 0.02244646756229035 mm/mm

NYLON: Probeta 2

El módulo de elasticidad es: 1041.024 MPa
Ingrese el tipo de fractura que observa (Ductil, fragil:elastico o anelastico, comportamiento cauchoso): ductil?
Desea calcular el esfuerzo de fluencia por metodo offset? (Si o No): si
Ingrese el valor que considere para el esfuerzo de fluencia (Esfuerzo): 36.46
El esfuerzo de fluencia maximo es: 36.477 MPa
Deformacion a la fluencia maxima: 0.037 mm/mm
El esfuerzo a la fractura o último es: 40.313 MPa
Deformación a la fractura: 0.07 mm/mm
Ductilidad medida por la gráfica es: 7.01 %
El área de tenacidad gráficamente es: 2.234 J/mm^2
El esfuerzo a la fluencia o máximo esfuerzo real es: 43.154 MPa
Deformación a la fluencia real: 0.0681115379567743 mm/mm

NYLON: Probeta 3 (Defectuosa)

El módulo de elasticidad es: 989.536 MPa
Ingrese el tipo de fractura que observa (Ductil, fragil:elastico o anelastico, comportamiento cauchoso): ductil?
Desea calcular el esfuerzo de fluencia por metodo offset? (Si o No): si
El esfuerzo de fluencia maximo es: 40.063 MPa
Deformacion a la fluencia maxima: 0.058 mm/mm
El esfuerzo a la fractura o último es: 44.983 MPa
Deformación a la fractura: 0.11 mm/mm
Ductilidad medida por la gráfica es: 8.191 %
El área de tenacidad gráficamente es: 3.184 J/mm^2
El esfuerzo a la fluencia o máximo esfuerzo real es: 49.943 MPa
Deformación a la fluencia real: 0.1045889131942468 mm/mm

NYLON: Probeta 4

El módulo de elasticidad es: 1016.128 MPa
Ingrese el tipo de fractura que observa (Ductil, fragil:elastico o anelastico, comportamiento cauchoso): ductil?
Desea calcular el esfuerzo de fluencia por metodo offset? (Si o No): si
El esfuerzo de fluencia maximo es: 41.322 MPa
Deformacion a la fluencia maxima: 0.043 mm/mm
El esfuerzo a la fractura o último es: 45.914 MPa
Deformación a la fractura: 0.095 mm/mm
Ductilidad medida por la gráfica es: 9.465 %
El área de tenacidad gráficamente es: 3.644 J/mm^2
El esfuerzo a la fluencia o máximo esfuerzo real es: 50.27 MPa
Deformación a la fluencia real: 0.09065861687059582 mm/mm


Material: PVC+P

PVC+P: Probeta 1

El módulo de elasticidad es: 13.599 MPa
Ingrese el tipo de fractura que observa (Ductil, fragil:elastico o anelastico, comportamiento cauchoso): ductil
Desea calcular el esfuerzo de fluencia por metodo offset? (Si o No): si
El esfuerzo de fluencia maximo es: 6.946 MPa
Deformacion a la fluencia maxima: 0.518 mm/mm
El esfuerzo a la fractura o último es: 12.279 MPa
Deformación a la fractura: 2.023 mm/mm
Ductilidad medida por la gráfica es: 201.824 %
El área de tenacidad gráficamente es: 17.404 J/mm^2
El esfuerzo a la fluencia o máximo esfuerzo real es: 37.121 MPa 
Deformación a la fluencia real: 1.1062602938888177 mm/mm

PVC+P: Probeta 2

El módulo de elasticidad es: 9.519 MPa
Ingrese el tipo de fractura que observa (Ductil, fragil:elastico o anelastico, comportamiento cauchoso): ductil
Desea calcular el esfuerzo de fluencia por metodo offset? (Si o No): si
El esfuerzo de fluencia maximo es: 4.97 MPa
Deformacion a la fluencia maxima: 0.516 mm/mm
El esfuerzo a la fractura o último es: 14.963 MPa
Deformación a la fractura: 2.839 mm/mm
Ductilidad medida por la gráfica es: 283.827 %
El área de tenacidad gráficamente es: 25.306 J/mm^2
El esfuerzo a la fluencia o máximo esfuerzo real es: 57.439 MPa   
Deformación a la fluencia real: 1.3451282197380683 mm/mm

PVC+P: Probeta 3

El módulo de elasticidad es: 10.5 MPa
Ingrese el tipo de fractura que observa (Ductil, fragil:elastico o anelastico, comportamiento cauchoso): ductil
Desea calcular el esfuerzo de fluencia por metodo offset? (Si o No): si
El esfuerzo de fluencia maximo es: 5.717 MPa
Deformacion a la fluencia maxima: 0.547 mm/mm
El esfuerzo a la fractura o último es: 14.631 MPa
Deformación a la fractura: 2.552 mm/mm
Ductilidad medida por la gráfica es: 255.157 %
El área de tenacidad gráficamente es: 22.552 J/mm^2
El esfuerzo a la fluencia o máximo esfuerzo real es: 51.997 MPa
Deformación a la fluencia real: 1.2673228357993065 mm/mm
(metales_traccion-env)
